Repository: breadbread1984/patent_kg

# Introduction

this project is to generate reports with KG extracted from patents

# Usage

## Launch Neo4j

```shell
docker pull neo4j:enterprise-bullseye
docker run -d --publish=7474:7474 --publish=7687:7687 \
           --volume=$HOME/neo4j/data:/data \
           --name neo4j-apoc \
           -e NEO4J_apoc_export_file_enabled=true \
           -e NEO4J_apoc_import_file_enabled=true \
           -e NEO4J_apoc_import_file_use__neo4j__config=true \
           -e NEO4JLABS_PLUGINS=\[\"apoc\"\] \

## Load documents into graph database

```shell
python3 load_graphdb.py --input_dir patents
```

File: report_generation(QA)/docs/45e51471-f674-4e33-82b7-898e2646c980 (part 2 of 2)
metal electrode onto the electron trans- port layer.\n\n[0125] In some embodiments, the step of preparing the perovskite layer includes:\n\n[0126] preparing the perovskite precursor solution by mixing Snl,, FAI, Cs] and EDADI in DMF:DMSO (about 3:1/v:v to about 5:1/v:v, preferably about 4:1/ v:v) mixed solvent with the empirical formula of Cs,E- DA,FA,_..2,Snl5;\n\n[0127] _ stirring the perovskite precursor solution at room temperature;\n\nUS 2024/0188420 Al\n\n[0128] coating the perovskite precursor solution onto the hole transport layer after cooling it down to from about 0\u00b0 C. to about 5\u00b0 C. (preferably about 0\u00b0 C.); and\n\n[0129] annealing at from about 90\u00b0 C. to about 160\u00b0 C. (preferably about 110\u00b0 C.) for about 7 min to about 50 min (preferably about 30 min).\n\n[0130] The difference in the boiling points of the two solvents (DMF:DMSO) is used to control the solvent ratio, which is believed to have influence on the volatilization rate of the precursor, and control the crystallization rate of the perovskite. It is believed that cooling down to from about 0\u00b0 C. to about 5\u00b0 C. may reduce the rate of solvent evaporation in the solution, and the annealing step above makes perov- skite crystals more complete, with uniform and dense sur- faces.\n\n[0131] In some embodiments, prior to stirring the perov- skite precursor solution, the solution is added with about 10 mol % to about 15 mol % of excess SnF, and about 20 mg to about 30 mg Sn powder to suppress the Sn oxidation. In some embodiments, the perovskite precursor solution is stirred for about 6 h to about 10 h.\n\n[0132] In some embodiments, the perovskite precursor solution is spin-coated at a rate from about 350 rpm to about 1800 rpm (preferably about 1250 rpm) for about 5 s to about 20 s (preferably about 10 s), subsequently at a rate from about 3500 rpm to about 7000 rpm (preferably about 5500 rpm) for about 30 s to about 60 s (preferably about 40 s). In some embodiments, about 30 WL to about 100 HL (preferably about 60 HL) perovskite precursor solution is spin coated under this condition. In some embodiments, the perovskite precursor solution has a concentration of from about 0.85 M to about 1.0 M (preferably 0.9725 M). In some embodi- ments, before the end of coating the the perovskite precursor solution, about 150 hL to about 300 hL (preferably about 200 tL) anti-solvent chlorobenzene is slowly dripped onto the center of perovskite film during about 5 s to about 18 s (preferably about 9 s). The as-prepared perovskite films are subsequently annealed on a hotplate at from about 90\u00b0 C. to about 160\u00b0 C. (preferably about 110\u00b0 C.) for about 7 min to about 50 min (preferably about 30 min). It is believed that the perovskite layer prepared under such conditions will form more complete perovskite crystals, and the layer may have a uniform and dense surface.\n\n[0133] In some embodiments, the step of preparing the surface treatment layer comprises:\n\n[0134] preparing the solution comprising the function- alized fullerene derivative at a concentration from about 0.5 mg mL~' to about 2.0 mg mL~' (preferably about 1.0 mg/mL);\n\n[0135] spin-coating the solution comprising the func- tionalized fullerene derivative onto the perovskite layer at from about 2500 rpm to 5500 rpm (preferably about 4000 rpm) for about 18 s to 30 s (preferably 30 s); and\n\n[0136] annealing at from about 85\u00b0 C. to about 135\u00b0 C. (preferably about 110\u00b0 C.) for about 1 min to about 10 min.\n\n[0137] Without intending to be limited by theory it is believed that the surface treatment layer prepared under such conditions will have a uniform and dense surface.\n\nJun. 6, 2024\n\n[0138] In some embodiments, the functionalized fullerene derivative contained in the surface treatment layer has a structure selected from the group of:\n\n(a\n\nQ)\n\nGB)\n\n4)\n\n6)\n\nUS 2024/0188420 Al\n\n-continued\n\n(6)\n\n(7)\n\n(8)\n\n(9)\n\n(10)\n\nJun. 6, 2024\n\n-continued\n\n(1\n\n(2) , and\n\n(3) == 7, \\ \u4e00 \u4e00 \u4e8c \u4e4b\n\n[0139] For the Ceo-BPy interface modified devices, Ceo- BPy powder is prepared and dissolved in chlorobenzene at a concentration of from about 0.5 mg mL to about 2.0 mg mL The as-prepared solution is stirred at room tempera- ture (from about 20~25\u00b0 C.) until the solution became clear. The solution is then transferred to a N,-filled glovebox before use. About 50~120 pL C,,-BPy solution is spin- coated on top of the perovskite layer at from about 4000~6000 rpm for about 10~25 s, and next transferred to the hotplate and annealed at from about 60~80\u00b0 C. for about 2~5 min. The spin-coating processes are all conducted at room temperature (from about 20~25\u00b0 C.) in a N,-filled glovebox with the contents of O, and H,O<2 ppm.\n\n[0140] In some embodiments, after the surface treatment layer is coated, about 10~30 nm C,, with an evaporating rate of from about 0.3~1.5 As -1 , about 4~10 nm BCP at a rate of from about 0.2~1.2 As-1 and about 70~120 nm silver electrode at a rate of from about 0.5~3.0 As\u2122' are thermally evaporated, respectively, under high vacuum (<4x107\u00b0 Torr).\n\n[0141] In certain embodiments, the above-mentioned defi- nitions and descriptions regarding the substrate, the hole transport layer, the electron transport layer, and the electrode also apply to the process herein.\n\nUS 2024/0188420 Al\n\nEXAMPLES\n\nMaterials and Methods\n\n[0142] The chemicals used include the following: Tin iodide (SnI,, 99.999%) and Tin fluoride (SnF,, 99%) are purchased from Alfa Aesar (Thermo Fisher Scientific, Lan- cashire, United Kingdom, https://www.alfa.com/zh-cn/re- gions/). Formamidinium iodide (FAI), Ethylenediamine iodine (EDADI), Cuo, bathocuproine (BCP), and poly(3,4- ethylenedioxythiophene) polystyrene sulfonate (PEDOT: PSS) are purchased from Xi\u2019an Polymer Light Technology Corporation (China, http://www.p-oled.cn/). Tin powder, Dimethyl! sulfoxide (DMSO, anhydrous, 99.9%), Dimethyl formamide (DMF, anhydrous, 99.9%), and Chlorobenzene (CB, anhydrous, 99.8%) are purchased from TCI (TCI Worldwide Headquarters-TOKYO CHEMICAL INDUS- TRY CO., LTD., Chuo-ku, Tokyo, https://Awww.tcichemi- cals.com/HK/en/). All these materials in experiments are used as received without any further purification.\n\n[0143] The materials and device performance are charac- terized according to the following methods.\n\n[0144] The ultraviolet-visible (UV-vis.) absorptions are measured by a UV-vis. spectrometer (PerkinElmermodel Lambda 2S, SpectraLab Scientific Inc., Markham, Canada, https://www.spectralabsci.com/equipment/perkin-elmer-uv- vis-spectrometer-lambda-2s/). UV-vis measurement is per- formed at room temperature with humidity 40-50%. The perovskite thin film samples are deposited on 1.5 emx1.5 cm ITO for testing. A wavelength ranging from 300 to 900 nm is applied.\n\n[0145] The surface-view morphologies are characterized by SEM (QUATTROS, Thermal Fisher Scientific, Waltham, USA, https://www.thermofisher.com/order/catalog/product/ QUATTROESEM). SEM measurement is performed at vacuum with pressure lower than 2 torr. The perovskite thin film samples are deposited on ITO and cut to 0.5 cmx0.5 cm for testing. No gold spray treatment is carried out before the measurement. An Electron beam with 10 kV is applied.\n\n[0146] The XPS spectra and the FTIR spectra are charac- terized by AXIS Supra XPS system (Kratos Analytical, Manchester, UK, https://www.kratos.com/products/axis-su- pra-xps-surface-analysis-instrument) and Thermo Scientific Nicolet iS 50 (Thermo Fisher Scientific, Waltham, MA USA, https://www.thermofisher.com/order/catalog/product/ 912A0760), repectively. XPS measurement is performed at vacuum with pressure lower than 2 torr. The perovskite thin film samples are deposited on ITO and cut to 0.5 cmx0.5 cm for testing. Monochromatic Al target test, energy 1486.6 eV, full spectrum pass energy 100 eV, step size 1.0 eV, narrow spectrum pass energy 30 eV, step size 0.05 eV, beam spot is 500 um.\n\n[0147] Bruker Dimension Kelvin probe force microscopy in Potential Channel equipped with PFQNE-AL probe (In- novative Solutions Bulgaria Ltd., Sofia, Bulgaria, https:// www.opustips.com/en/afm-tips.\n\nhtml?gelid=CjOKCQjw4omaBhDqARIsADXULuW8RulE\n\n43f0VoLRNidMOXoAoS5mE0Y b6aagypbf6dkX9sr0Y 1S_ IcaAaAkoyEALw_wceB) is used to measure the surface potentials of perovskite films. Kelvin probe force micros- copy is performed at room temperature with humidity 40-50%. The perovskite thin film samples are deposited on 1.5 cmx1.5 cm ITO for testing.\n\n[0148] FLS980 (Edinburgh Instruments Ltd., Livingston, USA, https://www.edinst.com/products/fls-980-fluores- cence-spectrometer/) is used to obtain steady-state and time-\n\nJun. 6, 2024\n\nresolved PL spectra with an excitation wavelength of 485 mm. For FLS 980, the perovskite thin films are deposited on 1.5 cmx1.5 cm quartz glass sheet, and the measurement is performed at room temperature with humidity 40-50%.\n\n[0149] Space Charge Limit Current Model (SCLC) is performed on electron-only (ITO/TiO,/perovskite/C 4 .-BPy/ Cgo/BCP/Ag) and hole-only (ITO/PEDOT:PSS/perovskite/ MoO,/Ag, and measured from 0 to 6 V with a 0.02 V step size under dark conditions using a Keithley 2400 source/ meter unit (Tektronix, Beaverton, USA, https://www.tek. com/en/products/keithley/source-measure-units/2400-stan- dard-series-sourcemeter). The measurement is performed at room temperature in N, atmosphere.\n\n[0150] Under simulated AM 1.5 G in N, glovebox at room temperature, the J-V curves of perovskite devices are recorded using a Keithley 2400 source meter, and the EQE spectra are carried out by a QE-R EQE system (EnLi Technology, Kaohsiung City, Taiwan, https://enlitechnology. com/home/products/eqe-photon-electron-conversion-test- ing/qe-r/). The active area is defined as 0.105 cm? and the light intensity is calibrated using a standard KG2 Si diode. All the devices are measured under a sweep mode of reverse scan (from 1.20 V to -0.01 V) and forward scan (from -0.01 V to 1.20 V) with the scan rate of 0.01 V s-1, and the delay time is 10 ms.\n\nExample 1\n\nPreparation of Functionalized Fullerene Derivatives\n\n[0151] To a solution of Ceo (0.2 mmol) in chlorobenzene (25 mL), N-butyl glycine (52.5 mg, 0.4 mmol) and 4-pyri- dinecarboxaldehyde are added. Then, the mixture is heated at 80\u00b0 C. under a nitrogen atmosphere for 5 h and monitored by thin layer chromatography. After cooling to room tem- perature, the solution is removed under reduced pressure. The resulted product purified via silica gel column chroma- tography affords 62 mg (34.6%) ofCeo-BPy. 1H NMR (400 MHz, CDCI3) 88.65 (d, J=5.1 Hz, 2H), 7.74 (s, 2H), 5.12 (d, J=9.5 Hz, 1H), 5.04 (s, 1H), 4.13 (d, J=9.4 Hz, 1H), 3.17 (dt, J=11.9, 8.3 Hz, 1H), 2.59 (ddd, J=12.1, 8.3, 4.2 Hz, 1H), 1.91-1.46 (m, 4H), 1.08 (t, J=7.3 Hz, 3H). 13C NMR (101 MHz, CDCI3/CS2) 6155.94, 153.75, 152.58, 152.15, 150. 22, 147.39, 146.71, 146.41, 146.37, 146.29, 146.25, 146.20, 146.05, 146.03, 145.74, 145.72, 145.65, 145.52, 145.47, 145.43, 145.39, 145.38, 145.33, 145.30, 145.27, 144.79, 144.65, 144.49, 144.40, 143.25, 143.12, 142.81, 142.72, 142.69, 142.66, 142.33, 142.28, 142.22, 142.15, 142.11, 142.05, 141.93, 141.88, 141.78, 141.65, 140.37, 140.08, 139.61, 137.13, 136.43, 136.10, 135.64, 124.32, 81.55, 75.92, 68.98, 66.92, 53.25, 30.85, 21.13, 14.57. MALDI- TOF m/z: calculated for C,H, ;Nj[M]+896.71; found 896. 41.\n\n[0152] The synthesis of the fullerene derivatives having the structures (2) to (13) described above, a similar process is utilized, in which 4-pyridinecarboxaldehyde used for the synthesis of Cso-BPy is replaced by nicotinaldehyde, pyra- zine-2-carbaldehyde, 5-methylpyrazine-2-carbaldehyde, quinoline-8-carbaldehyde, isoquinoline-8-carbaldehyde, quinoline-4-carbaldehyde, quinoline-5-carbaldehyde, qui- noline-7-carbaldehyde, quinoline-3-carbaldehyde, quino- line-6-carbaldehyde, 1,8-naphthyridine-4-carbaldehyde, and 1,8-naphthyridine-3-carbaldehyde, respectively. Besides, other raw materials and synthesis methods remain unchanged.\n\nUS 2024/0188420 Al\n\nExample 2\n\nPerovskite Solar Cells\n\n1. Preparation of PVSCs\n\n[0153] The fabrication method of the tin PVSCs is as follows.\n\n[0154] The ITO substrates are sequentially cleaned by sonication with detergent, deionized water, acetone and isopropyl alcohol for about 20 min, respectively. The ITO substrates have a surface resistivity of 15 Qsq7'. Then, the substrates are dried at about 110\u00b0 C. in an oven, and then are treated with oxygen plasma for about 15 min and finally transferred into a N,-filled glovebox before use.\n\n[0155] Next, for the preparation of HTL, PEDOT:PSS aqueous solution is filtered through a 0.45 wm filter and spin-coated on the substrate surface at from about 3500 rpm to about 4000 rpm for about 50 s to 60 s, and then annealed at from about 110\u00b0 C. for about 15 min to about 20 min.\n\n[0156] Then, suitable perovskite materials are coated on the HTL. The optimized tin perovskite FAg ogEDAg o2Snl; is employed as the light active layer to fabricated PVSCs. For the preparation of FA, .,EDA,,2SnI,, about 0.9725 M perovskite precursor solution is prepared by mixing Snl,, FAI and EDADI in 1 mL DMF:DMSO (about 4:1/v:v) mixed solvent with a formula of FAo ssEDAoo2SnI3, about 12 mol % of excess SnFa and about 24 mg Sn powder is needed to suppress the Sn oxidation. The solution is stirred at room temperature for about 6~10 hours and is filtered through a 0.45 hm filter before use. Before spin-coating the perovskite solation, the solution is cooled down to from about 0~5\u00b0 C. for about 5~10 min. Then, about 60 HL perovskite solutions are spin-coated onto the ITO/HTL at from about 1200 rpm for about 5~20 s, subsequently at from about 5500 rpm for about 40 s. About 200 pL anti-solvent chlorobenzene is slowly dripped onto the center of perov- skite film at about 9 s before the end of spin-coating. The as-prepared perovskite films are subsequently annealed on a hotplate at from about 110\u00b0 C. for about 30 min.\n\n[0157] The ultraviolet-visible (UV-vis) absorption spec- troscopy and corresponding Taue plot of FAu osEDA\u3002 ozSnls are shown in FIGS. 1 and 2, respectively, indicating the optimized tin perovskite has a bandgap of 1.39 eV. FIG. 3 shows the SEM of FA, 4,EDA, ,2Snl, perovskite film. The carrier mobility of FAu osEDA\u3002u 92Snl, is shown in FIG. 4, suggesting that the mobility of FAu 9;EDA, 92Snl; is higher than other widely used tin perovskites (FASnI, and PEA. 15FAu ssSJs), and indicating FAossEDAoo2Snls has strong carrier transport capability.\n\n[0158] For the C,,-BPy interface modified devices, Ceo- BPy powder is prepared and dissolved in chlorobenzene at a concentration of from about 1.0 mg mL~'. The as-prepared solution is stirred at room temperature (from about 20~25\u00b0 C.) until the solution became clear. The solution is then transferred to a N,-filled glovebox before use. About 60 HL Ceo-BPy solution is spin-coated on top of the as-prepared perovskite layer at from about 5000 rpm for about 20 s, and next transferred to the hotplate and annealed at from about 75\u00b0 C. for about 3 min. The spin-coating processes are all conducted at room temperature (from about 20~25\u00b0 C.) in a N,-filled glovebox with the contents of O, and H,O<2 ppm.\n\n[0159] Next, about 25 nm C,, with an evaporating rate of from about 0.5 As~!, about 6 nm BCP at a rate of from about\n\nJun. 6, 2024\n\n0.3 As-l and about 100 nm silver electrode at a rate of from about 2.0 As\u201c! are thermally evaporated, respectively, under high vacuum (<4x10-\u00b0 Torr).\n\n[0160] In the device configuration as depicted in FIG. 5, PEDOT:PSS and Ceo are used as the HTL and ETL, respec- tively. Tin perovskite is used as the light absorption layer; and Coo-BPy is used as the interlayer between the perovskite layer and Cuo layer.\n\n2. Effects of Ceo-BPy modification\n\n[0161] X-ray photoelectron spectroscopy (XPS) is used to track the changes in the binding energy of the perovskite films with and without Ceo-BPy modification (i.e., after and before the step of depositing the C,,.-BPy interface layer as described above). In FIG. 6 and FIG. 7, the binding energies corresponding to the Sn 3d and I 3d core levels of the Cao-BPy treated perovskite films shift marginally to lower values as compared to the control sample, indicating improved binding of both anions and cations on the perov- skite surface, which may be related to the strong binding between the perovskite surface ions and Ceo-BPy.\n\n[0162] Fourier transform infrared spectroscopy (FTIR) is further performed to study the change of the characteristic peaks for Ceo-BPy molecule before and after depositing on perovskite films (FIG. 8). The C\u2014N bond in the pyridine group displayed stretching vibration at 1638 cm\u2122' for pris- tine Cgo-BPy, whereas shifted to 1627 cm for Cgo-BPy modified perovskite films. Except for the C\u2014N vibration, there is no discernible change in the other characteristic peaks.\n\n[0163] The XPS and FTIR results confirm that the pyri- dine unit in Coo-BPy as a Lewis base is able to combine with Sn ions in perovskite with a formation of Sn\u2014N bonding.\n\n[0164] In addition, the XRD patterns in FIG. 9 indicate that the crystal structure of the perovskite film does not change after Ceo-BPy modification, which shows no reac- tion of producing any impurity.\n\n[0165] To investigate the effect of Ceo-BPy on the trap- states at perovskite/ETL interface, the space-charge-limited- current (SCLC) measurements is conducted based on hole- only device (ITO/PEDOT:PSS/FA, 5EDAou 92Snl,/MoO3, Ag) and electron-only device (ITO/TiO,/FAg asEDAo. o2S8nl3/Cgo/Ag) as shown in FIG. 10 and FIG. 11. The method for preparing these two types of devices are known to the skilled persons. For example, references can be made to Zhen Li, et al., Organometallic-functionalized interfaces for highly efficient inverted perovskite solar cells, Science, Vol. 376, Issue 6591, pp. 416-420, 2022). The equation of Vyp,=eN 17/28 can be used to compute the trap density (N,), where L is the perovskite film thickness, \u00a2 is the relative dielectric constant, sois the vacuum permittivity, and V rrr is the trap-filling voltage. After Ceo-BPy modification, the hole trap density decreases from about 5.93x10'> cm7* to about 4.16x10!\u00b0 cm7%, and the electron trap density reduces from about 1.14x1015 cmr? to about 5.91x10'\u00b0 cm-3. The reduced hole and electron trap densities demon- strate that the defects at the perovskite/ETL interface of the devices have been suppressed via the modification of Ceo- BPy.\n\n[0166] The Urbach energy, which is the energetic disorder at the band edge, is further calculated using the formula a=d,exp(E/Eu), where a is the absorption coefficient, E is the photon energy, and Eu is the Urbach energy. As illus-\n\nUS 2024/0188420 Al\n\ntrated in FIG. 12, the FAoaeEDAooaSnIs perovskite film modified with Cso-BPy exhibits a sharper band edge than the pristine one.\n\n[0167] Moreover, the Eu is about 54 meV for the control sample, while reduces to about 38 meV for the Cuo-BPy modified film, which originates from the lower band edge energy disorder and trap density.\n\n[0168] To further elucidate the interface functionalization and understand the relationship between trap-state and charge recombination, light intensity dependent voltage measurements are performed as shown in FIG. 13. The correlation between Voc and light intensity (I) is Vo\u00a2=(nkT/ e)In(I/I>+1), where n is the ideality factor, k is the Boltz- mamm constant, and T is the temperature. The slope of the fitted curve is connected with the ideality factor (n) in the form of nkBT/q, which can be used to assess trap-assisted Shockley-Read-Hall (SRH) recombination in PVSCs. The n value reduces from 1.85 to 1.72 as introducing the Ceo-BPy interlayer, indicating that trap-assisted SRH recombination is inhibited.\n\n[0169] FIG. 14 and FIG. 15 show the Atom force micros- copy (AFM) of the control and the Ceo-BPy treated perov- skite films. The perovskite grain size and morphology do not change when the Ceo-BPy interlayer is deposited. However, the surface contact potential of the Ceo-BPy functionalized perovskite film exhibits a decreased average value (-100 mV) relative to that of the control sample as shown in FIG. 16 to FIG. 19. The inventors attribute the reduced contact potential to the surface charge transfer induced by the interaction between C,,.-BPy and perovskite. Moreover, the Cao-BPy functionalized perovskite displays a smaller poten- tial distribution and surface potential difference (-200 mV) than that of the control sample (-350 mV). A uniform distribution of surface contact potential is believed to be beneficial for effective charge carrier extraction and non- radiative recombination inhibition at perovskite grain boundaries.\n\n[0170] The steady-state photoluminescence (PL) and time-resolved photoluminescence (TRPL) are conducted (FIG. 20 and FIG. 21) to further study the charge carrier kinetics at the perovskite/ETL interface (with a structure of glass/FAy osEDAoo2SnIs3/Ceo). The Ceo-BPy treated perov- skite film shows an obvious decreased intensity compared to the control sample. Moreover, the carrier lifetime of Ceo- BPy treated films obtained by fitting the TRPL spectra exhibits a reduction from about 8.67 ns to about 1.73 ns. The findings suggest that the Ceo-BPy functionalization can boost electron extraction at the perovskite/ETL interface.\n\n[0171] Accordingly, the energy level diagrams of the control and the C,o-BPy functionalized perovskite are dis- played in FIG. 22. Compared to the control one, a more \u201cn-type\u201d nature for C,o-BPy functionalized interface is verified because of the upshifted Fermi level relative to the vacuum band. This optimal energy level alignment can not only allow photogenerated electron to be extracted by the ETL with reduced energy loss, but also bounce back elec- trons at the interface.\n\n3. Performances of Cg -BPy modified photovoltaic devices\n\n[0172] The PVSCs are prepared with the method described above, with the only difference that different concentrations of Ceo-BPy (about 0 mg/mL, about 0.5 mg/mL, about 1.0 mg/mL, about 2.0 mg/mL) are used for producing the C,,-BPy interlayer. To verify the effect of Ceo-BPy interlayer on photovoltaic performance, the J-V\n\nJun. 6, 2024\n\nmeasurements are conducted on the tin PVSCs modified with different concentrations of Cso-BPy as shown in FIG. 23. The J-V characteristics of photovoltaic devices is con- ducted in a N,-filled glovebox at room temperature by using a Xenon lamp solar simulator (Enlitech, SS-F5, Taiwan). The power of the light is calibrated to 100 mW cm-2 by a silicon reference cell (with a KG2 filter). All the devices are measured using a Keithley 2400 source meter under a sweep mode of reverse scan (from 1.20 V to -0.01 V) and forward scan (from -0.01 V to 1.20 V) with the scan rate of 0.01 V s-1, and the delay time is 10 ms. The results indicate that each solar cell parameter improves when compared to the control device, and that the average PCE exhibits a tendency of growing initially and then dropping as the concentration of Ceo-BPy increases.\n\n[0173] In FIG. 24, the control PVSC exhibits a maximum PCE of about 12.29%, with an open-circuit voltage (Yoc) of about 0.753 V, a short-circuit current density (Jsc) of about 22.73 mA cm\u201d? and a fill factor (FF) of about 71.8%. As compared to the control device, the C,.-BPy interlayer (about 1.0 mg mL-0 functionalized device shows an enhanced PCE of about 14.14%, with a Yoc of about 0.820 V, a Isc of about 23.45 mA/cm? and an FF of about 73.1%.\n\n[0174] The corresponding external quantum efficiency (EQE) of the champion device (a concentration of Ceo-BPy of about 1.0 mg mL\") in FIG. 25 produces integrated J... with a minor difference from the value obtained from the J-V measurements. The Ceo-BPy functionalized device is also measured at the maximum power point (MPP) to obtain a stabilized photocurrent of about 20.45 mA cm\u2122 and a stabilized PCE of about 13.50%. (FIG. 26).\n\n[0175] To investigate the stability of the tin PVSCs with the Cuo-BPy interface modification (about 1.0 mg mL~'), the PCE of the unencapsulated devices is recorded under the continuous illumination condition (AM 1.5 G simulated solar light) and heating condition (about 80\u00b0 C.) and in N., respectively, and the PCE evolutions are depicted in FIG. 27 and FIG. 28. The Ceo-BPy treated devices show excellent light stability with about 95.3% initial PCE retained after 1000 hours. In contrast, the PCE of the control devices degraded to about 75.2%. In addition, for the heating sta- bility shown in FIG. 28, the Cgo-BPy treated PVSC maintained>about 80% initial PCE after 1000 hours aging, while the PCE of the control device decayed to about 60%.\n\n[0176] To demonstrate the unique effect of Ceo-BPy inter- face modification on tin PVSCs, the inventors compare the efliciencies of tin and lead PVSCs treated with and without Co-BPy. As can be seen from the comparison of normalized efficiencies in FIG. 29, the introduction of Ceo-BPy can significantly improve the efficiency of tin PVSCs; on the contrary, the introduction of Cso-BPy into lead PVSCs only slightly improves the efficiency.\n\n[0177] It should be understood that the above only illus- trates and describes examples whereby the present invention may be carried out, and that modifications and/or alterations may be made thereto without departing from the spirit of the invention.\n\n[0178] It should also be understood that certain features of the invention, which are, for clarity, described in the context of separate embodiments, may also be provided in combi- nation in a single embodiment. Conversely, various features of the invention which are, for brevity, described in the context of a single embodiment, may also be provided separately, or in any suitable subcombination.\n\nUS 2024/0188420 Al\n\n[0179] All references specifically cited herein are hereby incorporated by reference in their entireties. However, the citation or incorporation of such a reference is not neces- sarily an admission as to its appropriateness, citability, and/or availability as prior art to/against the present inven- tion.\n\n1. A lead-free tin-based perovskite solar cell (PVSC) comprising:\n\na surface treatment layer comprising a functionalized fullerene derivative having a structure of formula I below:\n\nFormula I\n\nFormula I\n\nwherein R is a monocyclic or polycyclic aromatic ring comprising one or two nitrogen atoms; and\n\na perovskite layer comprising a tin-based perovskite com- position having the empirical formula:\n\n1-x-2y\n\nCs,EDA,FA,,.,Snl,\n\nwherein x is from about 0 to about 0.12;\n\nwherein y is from about 0.01 to about 0.03;\n\nwherein FA is formamidinium; and\n\nwherein EDA is ethylenediamine\n\n2. The lead-free tin-based perovskite solar cell of claim 1, wherein R is a monocyclic aromatic ring selected from the group consisting of pyrazine, pyridine, and a combination thereof.\n\n3. The lead-free tin-based perovskite solar cell of claim 1, wherein R is a polycyclic aromatic ring selected from the group consisting of isoquinoline, naphthyridine, and a com- bination thereof.\n\n4. The lead-free tin-based perovskite solar cell of claim 1, wherein the functionalized fullerene derivative has a struc- ture selected from the group consisting of:\n\n\n\nay\n\n13\n\nJun. 6, 2024\n\n-continued\n\n[ \\\u2122 nia Q)\n\nN, on N= 3)\n\nLy (4)\n\n6)\n\nfullerene (6)\n\nUS 2024/0188420 Al\n\n-continued\n\n@)\n\n(8)\n\n(9) oN\n\n(10)\n\nay\n\nJun. 6, 2024\n\n-continued\n\n(2) [Sy N -\u4e00 SN ll > and\n\n(13) iN N N = ( \u4e00\n\n5. (canceled)\n\n6. The lead-free tin-based PVSC of claim 1, wherein x is about 0, and y is about 0.02.\n\n7. The lead-free tin-based PVSC of claim 1, wherein the surface treatment layer is in contact with one side of the perovskite layer.\n\n8. The lead-free tin-based PVSC of claim 1 further comprising the following layers:\n\na substrate;\n\na hole transport layer between the substrate and the perovskite layer;\n\nan electron transport layer on the surface treatment layer; and\n\na metal electrode on the electron transport layer.\n\n9. The lead-free tin-based PVSC of claim 8, wherein the surface treatment layer is inserted between the perovskite layer and the electron transport layer.\n\n10. The lead-free tin-based PVSCs of claim 8, wherein the substrate comprises a material selected from the group consisting of ITO/Glass, ITO/PEN, ITO/PET, FTO/Glass, FTO/PEN, FTO/PET, and a combination thereof.\n\n11. The lead-free tin-based PVSCs of claim 8, wherein the hole transport layer comprises a material selected from the group consisting of PEDOT:PSS, PTAA, and a combination thereof.\n\n12. The lead-free tin-based PVSCs of claim 8, wherein the electron transport layer comprises a material selected from the group consisting of fullerene C,,, TiO,, SnO,, Al,O;, PC.,BM, PC,,BM, and a combination thereof.\n\n13. A process of preparing a tin-based PVSC comprising the steps of:\n\nproviding a substrate;\n\ncoating a hole transport layer onto the substrate; and\n\npreparing a perovskite layer comprising the step of coat- ing a perovskite precursor solution comprising a tin- based perovskite composition onto the hole transport layer, wherein the tin-based perovskite composition has the empirical formula: Cs,EDA,FA,_,2,Snl3;\n\nUS 2024/0188420 Al\n\nwherein x is from about 0 to about 0.12;\n\nwherein y is from about 0.01 to about0.03;\n\nwherein FA is formamidinium; and\n\nwherein EDA is ethylenediamine\n\n14. The process of claim 13 further comprising the step of:\n\npreparing a surface treatment layer by coating a solution comprising a functionalized fullerene derivative onto the perovskite layer, wherein the functionalized fuller- ene derivative has a structure of formula I below:\n\nFormula I\n\nFormula I\n\nwherein R is a monocyclic or polycyclic aromatic ring comprising one or two nitrogen atoms.\n\n15. The process of claim 14, further comprising:\n\ncoating an electron transport layer onto the surface treat- ment layer, and\n\ncoating a metal electrode onto the electron transport layer.\n\n16. The process of claim 13, wherein the step of preparing the perovskite layer comprises:\n\npreparing the perovskite precursor solution by mixing Snl,, FAI, CsI and EDADI in DMF:DMSO (about 3:1/v:v to about 5:1/v:v) mixed solvent with the empiri- cal formula of Cs,EDA,FA,.,.2,Snl,;\n\nstirring the perovskite precursor solution at room tem- perature;\n\ncoating the perovskite precursor solution onto the hole transport layer after cooling it down to from about 0\u00b0 C. to about 5\u00b0 C.; and\n\nannealing at from about 90\u00b0 C. to about 160\u00b0 C. for about 7 min to about 50 min.\n\n17. The process of claim 14, wherein the step of preparing the surface treatment layer comprises:\n\npreparing the solution comprising the functionalized fullerene derivative at a concentration from about 0.5 mg mL! to about 2.0 mg mL7!;\n\nspin-coating the solution comprising the functionalized fullerene derivative onto the perovskite layer at from about 2500 rpm to 5500 rpm for about 18 s to 30s; and\n\nannealing at from about 85\u00b0 C. to about 135\u00b0 C. for about 1 min to about 10 min.\n\n18. The process of claim 14, wherein the functionalized fullerene derivative has a structure selected from the group consisting of:\n\n15\n\nJun. 6, 2024\n\na) fullerene\n\nQ) [ Ys Ne\n\nGB) N, \u2018om ical\n\n(4) SN AY\n\n6)\n\nUS 2024/0188420 Al\n\n-continued\n\n(6)\n\n\n\n(8)\n\noN\n\n(10)\n\nJun. 6, 2024\n\n-continued\n\nay N N ll =\n\n(12) [ S\u2122. \u548c -\u4e00 x 7 and\n\n(13) 7, \\ -\u4e00 \u8fd9\n\n19. The process of claim 1S, wherein the substrate com- prises a material selected from the group consisting of ITO/Glass, ITO/PEN, ITO/PET, FTO/Glass, FTO/PEN, FTO/PET, and a combination thereof; the hole transport layer comprises a material selected from the group consist- ing of PEDOT:PSS, PTAA, and a combination thereof; and. the electron transport layer comprises a material selected from the group consisting of Cg,, TiO,, SnO,, Al,O;, PC.,BM, PC,, BM, and a combination thereof.\n\n20. The process of claim 16, wherein the perovskite precursor solution is spin-coated at a rate from about 350 rpm to about 1800 rpm for about 5 s to about 20 s, and subsequently at a rate from about 3500 rpm to about 7000 rpm for about 30 s to about 60 s.\n\n\u5c1d \u4e8b \u4e8b \u515a \u515a", "type": "Document"}}
